Repository: jhyang13/Duke-MaterialsMine-Jiahui-Fork

# materialsmine
MaterialsMine App

# MaterialsMine_Jiahui
yaml_converter App

# :warning: ADVISORY :warning:
> Before running the steps below, follow the steps [here](https://github.com/Duke-MatSci/materialsmine/blob/develop/resfulservice/misc/README.md) to retrieve and deploy required environment variables

> *IMPORTANT NOTICE:* Install nvm. For windows PC click [windows](https://learn.microsoft.com/en-us/windows/dev-environment/javascript/nodejs-on-windows#install-nvm-windows-nodejs-and-npm), for Mac `brew install nvm`

## :high_brightness: Testing
To avoid testing failure, install nvm & copy the command below and run in the project root directory.

```bash
npm i && cd app && npm i && cd ../resfulservice && npm i && cd ..
```

## :high_brightness: Starting All Application Services Options 1
Make sure nvm is installed with node >= v16.20.0 or run the command below to install the right node version:
```bash
 nvm install 16
```
Run the following command to start the applications from the root directory:
```bash
 npm run dev:start
```

## :high_brightness: Starting All Application Services Options 2
Run the following command from the root directory:

```bash
docker-compose build
```
Note: The build might stall at first try. If this occurs, repeat the previous step.


To start all services after the first or initial build
```bash
docker-compose up
```

If you prefer to start all services after the first or initial build in detachable mode
```bash
docker-compose up -d
```

To shutdown/terminate all services & unmount volumes
```bash
docker-compose down -v
```

## :high_brightness: Folder Structure
| :house: Root Directory | | |
| -  | :-: | - |
| :open_file_folder: app | Frontend Application | [Link](https://github.com/Duke-MatSci/materialsmine/tree/main/app) |
| :open_file_folder: nginx | A proxy server | [Link](https://github.com/Duke-MatSci/materialsmine/tree/main/router) |
| :open_file_folder: restfulservice | Backend Server Application | [Link](https://github.com/Duke-MatSci/materialsmine/tree/main/resfulservice) |
| :open_file_folder: services | Managed Services | WIP |
| :open_file_folder: whyis | Whyis Application | [Link](https://github.com/Duke-MatSci/materialsmine/tree/main/whyis) |

## :high_brightness: Access services via:
- Frontend: http://localhost
- Resful API: http://localhost/api
- Managed Services: http://localhost:5050
- Whyis: http://localhost:8000

File: whyis/materialsmine/tests/xml/L101_S11_Dang_2007.xml
<?xml version="1.0" encoding="UTF-8"?>
<PolymerNanocomposite>
  <ID>L101_S11_Dang_2007</ID>
  <Control_ID>L101_S1_Dang_2007</Control_ID>
  <DATA_SOURCE>
    <Citation>
      <CommonFields>
        <CitationType>research article</CitationType>
        <Publication>Composites Science and Technology</Publication>
        <Title>Study on microstructure and dielectric property of the BaTiO3/epoxy resin composites</Title>
        <Author>Dang, Zhi-Min</Author>
        <Author>Yu, Yan-Fei</Author>
        <Author>Xu, Hai-Ping</Author>
        <Author>Bai, Jinbo</Author>
        <Keyword>Dielectric properties</Keyword>
        <Keyword>Microstructure</Keyword>
        <Keyword>Silane coupling agent</Keyword>
        <Keyword>BaTiO3</Keyword>
        <Publisher>Elsevier</Publisher>
        <PublicationYear>2008</PublicationYear>
        <DOI>10.1016/j.compscitech.2007.05.021</DOI>
        <Volume>68</Volume>
        <URL>https://www.sciencedirect.com/science/article/pii/S0266353807002199?via%3Dihub</URL>
        <Language>English</Language>
        <Location>Key Laboratory of Beijing City on Preparation and Processing of Novel Polymer Materials and Key Laboratory of the Ministry of Education on Nanomaterials, Beijing University of Chemical Technology, Beijing 100029, PR China</Location>
        <DateOfCitation>2015-07-24</DateOfCitation>
      </CommonFields>
      <CitationType>
        <Journal>
          <ISSN>0266-3538</ISSN>
          <Issue>1</Issue>
        </Journal>
      </CitationType>
    </Citation>
  </DATA_SOURCE>
  <MATERIALS>
    <Matrix>
      <MatrixComponent>
        <ChemicalName>bisphenol A epoxy resin</ChemicalName>
        <Abbreviation>EPR</Abbreviation>
        <ManufacturerOrSourceName>Dow chemical</ManufacturerOrSourceName>
        <TradeName>DER661</TradeName>
      </MatrixComponent>
      <MatrixProcessing>
        <ChooseParameter>
          <Mixing>
            <MixingMethod>dissolving</MixingMethod>
            <ChemicalUsed>
              <description>acetone</description>
            </ChemicalUsed>
          </Mixing>
        </ChooseParameter>
        <ChooseParameter>
          <Additive>
            <Description>MeTHPA was chosen as a hardener in 10/4 (EPR/MeTHPA) weight ratio</Description>
            <Additive>MeTHPA</Additive>
          </Additive>
        </ChooseParameter>
      </MatrixProcessing>
    </Matrix>
    <Filler>
      <FillerComponent>
        <ChemicalName>barium titanate</ChemicalName>
        <Abbreviation>BaTiO3</Abbreviation>
        <ManufacturerOrSourceName>Guoteng electronic ceramic company</ManufacturerOrSourceName>
        <SphericalParticleDiameter>
          <value>0.7</value>
          <unit>micrometers</unit>
        </SphericalParticleDiameter>
        <SurfaceArea>
          <specific>
            <description>value ranges from 9 - 1.3</description>
            <value>9</value>
            <unit>m^2/g</unit>
          </specific>
        </SurfaceArea>
        <ParticleSurfaceTreatment>
          <ChemicalName>phosphated ester</ChemicalName>
          <Abbreviation>BYK-9010</Abbreviation>
          <MolecularWeight>
            <description>The amount of KH550 and BYK-9010 was 1.0 wt% in comparison with the BaTiO3 powders</description>
          </MolecularWeight>
        </ParticleSurfaceTreatment>
      </FillerComponent>
      <FillerComposition>
        <Fraction>
          <volume>0.6</volume>
        </Fraction>
      </FillerComposition>
    </Filler>
  </MATERIALS>
  <PROCESSING>
    <SolutionProcessing>
      <ChooseParameter>
        <Other>Suspensions containing BaTiO3 powde and solvent were prepared in a polytetrafluoroethylene (PTFE) bottle</Other>
      </ChooseParameter>
      <ChooseParameter>
        <Mixing>
          <Description>Ultrasonic was applied to the suspensions.</Description>
          <MixingMethod>ultra-sonication</MixingMethod>
        </Mixing>
      </ChooseParameter>
      <ChooseParameter>
        <Additive>
          <Description>EPR and curing agent were added into the suspensions.</Description>
          <Additive>EPR</Additive>
        </Additive>
      </ChooseParameter>
      <ChooseParameter>
        <Additive>
          <Description>Catalyst 2,4-EMI was added into suspensions</Description>
          <Additive>2-ethyl-4- methyl-imidazole</Additive>
        </Additive>
      </ChooseParameter>
      <ChooseParameter>
        <Mixing>
          <MixingMethod>ball milling</MixingMethod>
          <Time>
            <value>24</value>
            <unit>hours</unit>
          </Time>
        </Mixing>
      </ChooseParameter>
      <ChooseParameter>
        <Heating>
          <Temperature>
            <value>75</value>
            <unit>Celsius</unit>
          </Temperature>
          <Time>
            <value>1</value>
            <unit>hours</unit>
          </Time>
        </Heating>
      </ChooseParameter>
      <ChooseParameter>
        <Drying-Evaporation>
          <Description>To remove solvent residue</Description>
          <Temperature>
            <value>75</value>
            <unit>Celsius</unit>
          </Temperature>
          <Time>
            <value>30</value>
            <unit>minutes</unit>
          </Time>
        </Drying-Evaporation>
      </ChooseParameter>
      <ChooseParameter>
        <Molding>
          <MoldingMode>hot-pressing</MoldingMode>
          <MoldingInfo>
            <Description>Samples were cured at temperature range between 150 and 160 degrees celsius</Description>
            <Temperature>
              <value>150</value>
              <unit>Celsius</unit>
            </Temperature>
          </MoldingInfo>
        </Molding>
      </ChooseParameter>
    </SolutionProcessing>
  </PROCESSING>
  <CHARACTERIZATION>
    <Scanning_Electron_Microscopy>
      <EquipmentUsed>Hitachi S-4700</EquipmentUsed>
    </Scanning_Electron_Microscopy>
    <Differential_Scanning_Calorimetry>
      <Equipment>Dupont TA 2010</Equipment>
    </Differential_Scanning_Calorimetry>
    <Fourier_Transform_Infrared_Spectroscopy>
      <Equipment>Nexus 670</Equipment>
    </Fourier_Transform_Infrared_Spectroscopy>
  </CHARACTERIZATION>
  <PROPERTIES>
    <Electrical>
      <AC_DielectricDispersion>
        <Dielectric_Real_Permittivity>
          <description>Dielectric Permittivity of 60 vol% BaTiO3/EPR composite without KH550. Taken at room temperature</description>
          <data>
            <AxisLabel>
              <xName>Frequency</xName>
              <xUnit>Hz</xUnit>
              <yName>Dielectric Permittivity</yName>
            </AxisLabel>
            <data>
              <headers>
                <column id="0">Frequency (Hz)</column>
                <column id="1">Dielectric Permittivity</column>
              </headers>
              <rows>
                <row id="0">
                  <column id="0">1037.79237</column>
                  <column id="1">36.81818</column>
                </row>
                <row id="1">
                  <column id="0">1272.6532</column>
                  <column id="1">36.73295</column>
                </row>
                <row id="2">
                  <column id="0">1530.63225</column>
                  <column id="1">36.64773</column>
                </row>
                <row id="3">
                  <column id="0">1951.22856</column>
                  <column id="1">36.13636</column>
                </row>
                <row id="4">
                  <column id="0">2416.25708</column>
                  <column id="1">36.22159</column>
                </row>
                <row id="5">
                  <column id="0">2963.07568</column>
                  <column id="1">36.13636</column>
                </row>
                <row id="6">
                  <column id="0">3633.51004</column>
                  <column id="1">35.88068</column>
                </row>
                <row id="7">
                  <column id="0">4543.23067</column>
                  <column id="1">35.79545</column>
                </row>
                <row id="8">
                  <column id="0">5680.71772</column>
                  <column id="1">35.71023</column>
                </row>
                <row id="9">
                  <column id="0">7171.68299</column>
                  <column id="1">35.19886</column>
                </row>
                <row id="10">
                  <column id="0">9143.53871</column>
                  <column id="1">35.28409</column>
                </row>
                <row id="11">
                  <column id="0">10680.9252</column>
                  <column id="1">35.11364</column>
                </row>
                <row id="12">
                  <column id="0">13750.59549</column>
                  <column id="1">35.19886</column>
                </row>
                <row id="13">
                  <column id="0">16376.87057</column>
                  <column id="1">34.77273</column>
                </row>
                <row id="14">
                  <column id="0">20677.81907</column>
                  <column id="1">34.85795</column>
                </row>
                <row id="15">
                  <column id="0">25603.52549</column>
                  <column id="1">34.51705</column>
                </row>
                <row id="16">
                  <column id="0">31704.34482</column>
                  <column id="1">34.43182</column>
                </row>
                <row id="17">
                  <column id="0">40029.90925</column>
                  <column id="1">34.43182</column>
                </row>
                <row id="18">
                  <column id="0">49088.09946</column>
                  <column id="1">34.26136</column>
                </row>
                <row id="19">
                  <column id="0">60783.71494</column>
                  <column id="1">34.09091</column>
                </row>
                <row id="20">
                  <column id="0">76742.70088</column>
                  <column id="1">33.92045</column>
                </row>
                <row id="21">
                  <column id="0">94110.19717</column>
                  <column id="1">33.83523</column>
                </row>
                <row id="22">
                  <column id="0">115408.09887</column>
                  <column id="1">33.75</column>
                </row>
                <row id="23">
                  <column id="0">140160.12385</column>
                  <column id="1">33.75</column>
                </row>
                <row id="24">
                  <column id="0">178674.1632</column>
                  <column id="1">33.23864</column>
                </row>
                <row id="25">
                  <column id="0">217003.09354</column>
                  <column id="1">33.40909</column>
                </row>
                <row id="26">
                  <column id="0">268705.74179</column>
                  <column id="1">33.23864</column>
                </row>
                <row id="27">
                  <column id="0">335987.68558</column>
                  <column id="1">33.23864</column>
                </row>
                <row id="28">
                  <column id="0">420124.26433</column>
                  <column id="1">33.32386</column>
                </row>
                <row id="29">
                  <column id="0">535588.2391</column>
                  <column id="1">32.98295</column>
                </row>
                <row id="30">
                  <column id="0">650457.93715</column>
                  <column id="1">32.98295</column>
                </row>
                <row id="31">
                  <column id="0">797676.52709</column>
                  <column id="1">32.98295</column>
                </row>
                <row id="32">
                  <column id="0">978233.20119</column>
                  <column id="1">33.06818</column>
                </row>
              </rows>
            </data>
          </data>
        </Dielectric_Real_Permittivity>
        <Dielectric_Loss_Tangent>
          <description>Loss Tangent of 60 vol% BaTiO3/EPR composite without KH550. Taken at room temperature</description>
          <data>
            <AxisLabel>
              <xName>Frequency</xName>
              <xUnit>Hz</xUnit>
              <yName>Loss Tangent</yName>
            </AxisLabel>
            <data>
              <headers>
                <column id="0">Frequency (Hz)</column>
                <column id="1">Loss Tangent</column>
              </headers>
              <rows>
                <row id="0">
                  <column id="0">1059.93907</column>
                  <column id="1">0.03011</column>
                </row>
                <row id="1">
                  <column id="0">1262.18669</column>
                  <column id="1">0.02879</column>
                </row>
                <row id="2">
                  <column id="0">1547.41478</column>
                  <column id="1">0.0286</column>
                </row>
                <row id="3">
                  <column id="0">1972.1676</column>
                  <column id="1">0.02784</column>
                </row>
                <row id="4">
                  <column id="0">2348.47811</column>
                  <column id="1">0.02727</column>
                </row>
                <row id="5">
                  <column id="0">3022.29657</column>
                  <column id="1">0.02633</column>
                </row>
                <row id="6">
                  <column id="0">3705.27311</column>
                  <column id="1">0.02652</column>
                </row>
                <row id="7">
                  <column id="0">4498.72957</column>
                  <column id="1">0.02727</column>
                </row>
                <row id="8">
                  <column id="0">5678.23658</column>
                  <column id="1">0.02443</column>
                </row>
                <row id="9">
                  <column id="0">6961.40065</column>
                  <column id="1">0.02576</column>
                </row>
                <row id="10">
                  <column id="0">8786.58723</column>
                  <column id="1">0.02273</column>
                </row>
                <row id="11">
                  <column id="0">10877.19349</column>
                  <column id="1">0.025</column>
                </row>
                <row id="12">
                  <column id="0">13206.46294</column>
                  <column id="1">0.02386</column>
                </row>
                <row id="13">
                  <column id="0">16508.08245</column>
                  <column id="1">0.02405</column>
                </row>
                <row id="14">
                  <column id="0">20043.16456</column>
                  <column id="1">0.02292</column>
                </row>
                <row id="15">
                  <column id="0">25298.21549</column>
                  <column id="1">0.02386</column>
                </row>
                <row id="16">
                  <column id="0">31622.7766</column>
                  <column id="1">0.02348</column>
                </row>
                <row id="17">
                  <column id="0">39146.83264</column>
                  <column id="1">0.02424</column>
                </row>
                <row id="18">
                  <column id="0">48461.09895</column>
                  <column id="1">0.0233</column>
                </row>
                <row id="19">
                  <column id="0">61763.27794</column>
                  <column id="1">0.02292</column>
                </row>
                <row id="20">
                  <column id="0">72838.25798</column>
                  <column id="1">0.02292</column>
                </row>
                <row id="21">
                  <column id="0">94650.64885</column>
                  <column id="1">0.02254</column>
                </row>
                <row id="22">
                  <column id="0">116039.73854</column>
                  <column id="1">0.02348</column>
                </row>
                <row id="23">
                  <column id="0">138181.35219</column>
                  <column id="1">0.02311</column>
                </row>
                <row id="24">
                  <column id="0">174410.66328</column>
                  <column id="1">0.02311</column>
                </row>
                <row id="25">
                  <column id="0">222284.97711</column>
                  <column id="1">0.02348</column>
                </row>
                <row id="26">
                  <column id="0">277856.28495</column>
                  <column id="1">0.02348</column>
                </row>
                <row id="27">
                  <column id="0">334099.94527</column>
                  <column id="1">0.0233</column>
                </row>
                <row id="28">
                  <column id="0">421696.50343</column>
                  <column id="1">0.0233</column>
                </row>
                <row id="29">
                  <column id="0">507056.29618</column>
                  <column id="1">0.02424</column>
                </row>
                <row id="30">
                  <column id="0">646239.14082</column>
                  <column id="1">0.02424</column>
                </row>
                <row id="31">
                  <column id="0">799999.81699</column>
                  <column id="1">0.025</column>
                </row>
                <row id="32">
                  <column id="0">961935.75439</column>
                  <column id="1">0.02727</column>
                </row>
              </rows>
            </data>
          </data>
        </Dielectric_Loss_Tangent>
      </AC_DielectricDispersion>
    </Electrical>
    <Thermal>null</Thermal>
  </PROPERTIES>
  <MICROSTRUCTURE>
    <LengthUnit>micrometers</LengthUnit>
    <ImageFile>
      <File>https://nanomine.org/nmr/blob?id=5b201f0ae74a1d61fc4405a0</File>
      <Description>Microstructure of fractured surface of 0.7 micrometers loading nanocomposite without KH550</Description>
      <MicroscopyType>SEM</MicroscopyType>
    </ImageFile>
  </MICROSTRUCTURE>
</PolymerNanocomposite>

File: whyis/materialsmine/tests/xml/L101_S3_Dang_2007.xml
<?xml version="1.0" encoding="UTF-8"?>
<PolymerNanocomposite>
  <ID>L101_S3_Dang_2007</ID>
  <Control_ID>L101_S1_Dang_2007</Control_ID>
  <SchemaVersion>PNC_schema_010720</SchemaVersion>
  <SchemaID>5e496fa88aba2cf1302d73e3</SchemaID>
  <DatasetID>5e4c1081c941bb7a1270dd9d</DatasetID>
  <DATA_SOURCE>
    <Citation>
      <CommonFields>
        <CitationType>research article</CitationType>
        <Publication>Composites Science and Technology</Publication>
        <Title>Study on microstructure and dielectric property of the BaTiO3/epoxy resin composites</Title>
        <Author>Dang, Zhi-Min</Author>
        <Author>Yu, Yan-Fei</Author>
        <Author>Xu, Hai-Ping</Author>
        <Author>Bai, Jinbo</Author>
        <Keyword>Dielectric properties</Keyword>
        <Keyword>Microstructure</Keyword>
        <Keyword>Silane coupling agent</Keyword>
        <Keyword>BaTiO3</Keyword>
        <Publisher>Elsevier</Publisher>
        <PublicationYear>2008</PublicationYear>
        <DOI>10.1016/j.compscitech.2007.05.021</DOI>
        <Volume>68</Volume>
        <URL>https://www.sciencedirect.com/science/article/pii/S0266353807002199?via%3Dihub</URL>
        <Language>English</Language>
        <Location>Key Laboratory of Beijing City on Preparation and Processing of Novel Polymer Materials and Key Laboratory of the Ministry of Education on Nanomaterials, Beijing University of Chemical Technology, Beijing 100029, PR China</Location>
        <DateOfCitation>2015-07-24</DateOfCitation>
      </CommonFields>
      <CitationType>
        <Journal>
          <ISSN>0266-3538</ISSN>
          <Issue>1</Issue>
        </Journal>
      </CitationType>
    </Citation>
  </DATA_SOURCE>
  <MATERIALS>
    <Matrix>
      <MatrixComponent>
        <ChemicalName>bisphenol A epoxy resin</ChemicalName>
        <StdChemicalName>DGEBA Epoxy Resin</StdChemicalName>
        <uSMILES>CC(C)(C1=CC=C(OCC2CO2)C=C1)C3=CC=C(OCC4CO4)C=C3</uSMILES>
        <Abbreviation>EPR</Abbreviation>
        <ManufacturerOrSourceName>Dow chemical</ManufacturerOrSourceName>
        <TradeName>DER661</TradeName>
        <Density>
          <description>inserted from ChemProps, NanoMine</description>
          <value>1.13</value>
          <unit>g/cm3</unit>
        </Density>
      </MatrixComponent>
      <MatrixProcessing>
        <ChooseParameter>
          <Mixing>
            <MixingMethod>dissolving</MixingMethod>
            <ChemicalUsed>
              <description>acetone</description>
            </ChemicalUsed>
          </Mixing>
        </ChooseParameter>
        <ChooseParameter>
          <Additive>
            <Description>MeTHPA was chosen as a hardener in 10/4 (EPR/MeTHPA) weight ratio</Description>
            <Additive>MeTHPA</Additive>
          </Additive>
        </ChooseParameter>
      </MatrixProcessing>
    </Matrix>
    <Filler>
      <FillerComponent>
        <ChemicalName>barium titanate</ChemicalName>
        <StdChemicalName>Barium titanate</StdChemicalName>
        <Abbreviation>BaTiO3</Abbreviation>
        <ManufacturerOrSourceName>Guoteng electronic ceramic company</ManufacturerOrSourceName>
        <Density>
          <description>inserted from ChemProps, NanoMine</description>
          <value>6.02</value>
          <unit>g/cm3</unit>
        </Density>
        <SphericalParticleDiameter>
          <value>0.1</value>
          <unit>micrometers</unit>
        </SphericalParticleDiameter>
        <SurfaceArea>
          <specific>
            <description>value ranges from 9 - 1.3</description>
            <value>9</value>
            <unit>m^2/g</unit>
          </specific>
        </SurfaceArea>
        <ParticleSurfaceTreatment>
          <ChemicalName>silane coupling agent</ChemicalName>
          <Abbreviation>KH550</Abbreviation>
          <MolecularWeight>
            <description>The amount of KH550 and BYK-9010 was 1.0 wt% in comparison with the BaTiO3 powders</description>
          </MolecularWeight>
        </ParticleSurfaceTreatment>
        <ParticleSurfaceTreatment>
          <ChemicalName>phosphated ester</ChemicalName>
          <Abbreviation>BYK-9010</Abbreviation>
          <MolecularWeight>
            <description>The amount of KH550 and BYK-9010 was 1.0 wt% in comparison with the BaTiO3 powders</description>
          </MolecularWeight>
        </ParticleSurfaceTreatment>
      </FillerComponent>
      <FillerComposition>
        <Fraction>
          <mass>
            <value>0.7802981205443941</value>
            <source>computed by NanoMine</source>
          </mass>
          <volume>
            <value>0.4</value>
            <source>reported</source>
          </volume>
        </Fraction>
      </FillerComposition>
    </Filler>
  </MATERIALS>
  <PROCESSING>
    <SolutionProcessing>
      <ChooseParameter>
        <Other>Suspensions containing BaTiO3 powder, KH550 and solvent were prepared in a polytetrafluoroethylene (PTFE) bottle</Other>
      </ChooseParameter>
      <ChooseParameter>
        <Mixing>
          <Description>Ultrasonic was applied to the suspensions.</Description>
          <MixingMethod>ultra-sonication</MixingMethod>
        </Mixing>
      </ChooseParameter>
      <ChooseParameter>
        <Additive>
          <Description>EPR and curing agent were added into the suspensions.</Description>
          <Additive>EPR</Additive>
        </Additive>
      </ChooseParameter>
      <ChooseParameter>
        <Additive>
          <Description>Catalyst 2,4-EMI was added into suspensions</Description>
          <Additive>2-ethyl-4- methyl-imidazole</Additive>
        </Additive>
      </ChooseParameter>
      <ChooseParameter>
        <Mixing>
          <MixingMethod>ball milling</MixingMethod>
          <Time>
            <value>24</value>
            <unit>hours</unit>
          </Time>
        </Mixing>
      </ChooseParameter>
      <ChooseParameter>
        <Heating>
          <Temperature>
            <value>75</value>
            <unit>Celsius</unit>
          </Temperature>
          <Time>
            <value>1</value>
            <unit>hours</unit>
          </Time>
        </Heating>
      </ChooseParameter>
      <ChooseParameter>
        <Drying-Evaporation>
          <Description>To remove solvent residue</Description>
          <Temperature>
            <value>75</value>
            <unit>Celsius</unit>
          </Temperature>
          <Time>
            <value>30</value>
            <unit>minutes</unit>
          </Time>
        </Drying-Evaporation>
      </ChooseParameter>
      <ChooseParameter>
        <Molding>
          <MoldingMode>hot-pressing</MoldingMode>
          <MoldingInfo>
            <Description>Samples were cured at temperature range between 150 and 160 degrees celsius</Description>
            <Temperature>
              <value>150</value>
              <unit>Celsius</unit>
            </Temperature>
          </MoldingInfo>
        </Molding>
      </ChooseParameter>
    </SolutionProcessing>
  </PROCESSING>
  <CHARACTERIZATION>
    <Scanning_Electron_Microscopy>
      <EquipmentUsed>Hitachi S-4700</EquipmentUsed>
    </Scanning_Electron_Microscopy>
    <Differential_Scanning_Calorimetry>
      <Equipment>Dupont TA 2010</Equipment>
    </Differential_Scanning_Calorimetry>
    <Fourier_Transform_Infrared_Spectroscopy>
      <Equipment>Nexus 670</Equipment>
    </Fourier_Transform_Infrared_Spectroscopy>
  </CHARACTERIZATION>
  <PROPERTIES>
    <Electrical>
      <AC_DielectricDispersion>
        <Dielectric_Real_Permittivity>
          <description>Dielectric Permittivity at 10^3 Hz, taken at room temperature</description>
          <value>16.27129074</value>
        </Dielectric_Real_Permittivity>
        <Dielectric_Loss_Tangent>
          <description>Loss Tangent at 10^3 Hz, taken at room temperature</description>
          <value>0.023529412</value>
        </Dielectric_Loss_Tangent>
      </AC_DielectricDispersion>
      <AC_DielectricDispersion>
        <Dielectric_Real_Permittivity>
          <description>Dielectric Permittivity at 10^6 Hz, taken at room temperature</description>
          <value>15.2407932</value>
        </Dielectric_Real_Permittivity>
        <Dielectric_Loss_Tangent>
          <description>Loss Tangent at 10^6 Hz, taken at room temperature</description>
          <value>0.024242424</value>
        </Dielectric_Loss_Tangent>
      </AC_DielectricDispersion>
    </Electrical>
  </PROPERTIES>
</PolymerNanocomposite>

File: whyis/materialsmine/tests/xml/L102_S3_Hu_2007.xml
<?xml version="1.0" encoding="UTF-8"?>
<PolymerNanocomposite>
  <ID>L102_S3_Hu_2007</ID>
  <Control_ID>L102_S1_Hu_2007</Control_ID>
  <DATA_SOURCE>
    <Citation>
      <CommonFields>
        <CitationType>research article</CitationType>
        <Publication>Journal of the European Ceramic Society</Publication>
        <Title>Dielectric properties of BST/polymer composite</Title>
        <Author>Hu, Tao</Author>
        <Author>Juuti, Jari</Author>
        <Author>Jantunen, Heli</Author>
        <Author>Vilkman, Taisto</Author>
        <Keyword>Composites</Keyword>
        <Keyword>Dielectric properties</Keyword>
        <Keyword>Microstructure-final</Keyword>
        <Keyword>BST-COC</Keyword>
        <Publisher>Elsevier</Publisher>
        <PublicationYear>2007</PublicationYear>
        <DOI>10.1016/j.jeurceramsoc.2007.02.082</DOI>
        <Volume>27</Volume>
        <URL>https://www.sciencedirect.com/science/article/pii/S0955221907001252?via%3Dihub</URL>
        <Language>English</Language>
        <Location>Microelectronics and Materials Physics Laboratories, EMPART Research Group of Infotech Oulu, P.O. Box 4500, FIN-90014 University of Oulu, Finland</Location>
        <DateOfCitation>2015-07-24</DateOfCitation>
      </CommonFields>
      <CitationType>
        <Journal>
          <ISSN>0955-2219</ISSN>
          <Issue>13-15</Issue>
        </Journal>
      </CitationType>
    </Citation>
  </DATA_SOURCE>
  <MATERIALS>
    <Matrix>
      <MatrixComponent>
        <ChemicalName>cyclo olefin copolymer</ChemicalName>
        <Abbreviation>COC</Abbreviation>
        <PolymerType>copolymer</PolymerType>
        <ManufacturerOrSourceName>Ticona GmbH, Germany</ManufacturerOrSourceName>
        <TradeName>Topas 8007S-04</TradeName>
        <Density>
          <value>1.02</value>
          <unit>g/cm^3</unit>
        </Density>
      </MatrixComponent>
    </Matrix>
    <Filler>
      <FillerComponent>
        <ChemicalName>barium strontium titanate</ChemicalName>
        <Abbreviation>BST</Abbreviation>
        <ManufacturerOrSourceName>Sigma&#8211;Aldrich Chemie GmbH, Germany</ManufacturerOrSourceName>
        <Density>
          <value>4.9</value>
          <unit>g/cm^3</unit>
        </Density>
        <SphericalParticleDiameter>
          <description>less than 200 nm</description>
          <value>200</value>
          <unit>nm</unit>
        </SphericalParticleDiameter>
      </FillerComponent>
      <FillerComposition>
        <Fraction>
          <volume>0.05</volume>
        </Fraction>
      </FillerComposition>
      <Description>Ba0.5Sr0.5TiO3</Description>
    </Filler>
  </MATERIALS>
  <PROCESSING>
    <MeltMixing>
      <ChooseParameter>
        <Mixing>
          <Mixer>Torque Rheometer</Mixer>
          <RPM>
            <description>32-64 rpm</description>
            <value>48</value>
            <unit>rpm</unit>
          </RPM>
          <Time>
            <value>15</value>
            <unit>minutes</unit>
            <uncertainty>
              <type>absolute</type>
              <value>5</value>
            </uncertainty>
          </Time>
          <Temperature>
            <value>230</value>
            <unit>Celsius</unit>
          </Temperature>
        </Mixing>
      </ChooseParameter>
      <ChooseParameter>
        <Molding>
          <MoldingMode>hot-pressing</MoldingMode>
          <MoldingInfo>
            <Temperature>
              <value>200</value>
              <unit>Celsius</unit>
            </Temperature>
          </MoldingInfo>
        </Molding>
      </ChooseParameter>
    </MeltMixing>
  </PROCESSING>
  <CHARACTERIZATION>
    <Scanning_Electron_Microscopy>
      <EquipmentUsed>JEOL JSM-6400</EquipmentUsed>
    </Scanning_Electron_Microscopy>
    <Dielectric_and_Impedance_Spectroscopy_Analysis>
      <Equipment>Agilent E4991A</Equipment>
    </Dielectric_and_Impedance_Spectroscopy_Analysis>
    <XRay_Diffraction_and_Scattering>
      <Equipment>Siemens D5000</Equipment>
    </XRay_Diffraction_and_Scattering>
  </CHARACTERIZATION>
  <PROPERTIES>
    <Electrical>
      <AC_DielectricDispersion>
        <Dielectric_Real_Permittivity>
          <description>Relative permittivity at 1GHz</description>
          <value>2.9</value>
        </Dielectric_Real_Permittivity>
        <Dielectric_Loss_Tangent>
          <description>Loss Tangent at 1 GHz</description>
          <value>0.00005</value>
        </Dielectric_Loss_Tangent>
      </AC_DielectricDispersion>
    </Electrical>
  </PROPERTIES>
</PolymerNanocomposite>

File: whyis/materialsmine/tests/xml/L104_S4_He_2009.xml (part 1 of 2)
<?xml version="1.0" encoding="UTF-8"?>
<PolymerNanocomposite>
  <ID>L104_S4_He_2009</ID>
  <Control_ID>L104_S1_He_2009</Control_ID>
  <SchemaVersion>PNC_schema_010720</SchemaVersion>
  <SchemaID>5e496fa88aba2cf1302d73e3</SchemaID>
  <DatasetID>5e4c10bbc941bb7a1270dd9f</DatasetID>
  <DATA_SOURCE>
    <Citation>
      <CommonFields>
        <CitationType>research article</CitationType>
        <Publication>Advanced Materials</Publication>
        <Title>High Dielectric Permittivity and Low Percolation Threshold in Nanocomposites Based on Poly(vinylidene fluoride) and Exfoliated Graphite Nanoplates</Title>
        <Author>He, Fuan</Author>
        <Author>Lau, Sienting</Author>
        <Author>Chan, Helen Laiwa</Author>
        <Author>Fan, Jintu</Author>
        <Keyword>poly(vinylidene fluoride)</Keyword>
        <Keyword>exfoliated graphite nanoplates</Keyword>
        <Keyword>nanocomposites</Keyword>
        <Keyword>dielectrics</Keyword>
        <Publisher>WILEY‐VCH Verlag</Publisher>
        <PublicationYear>2009</PublicationYear>
        <DOI>10.1002/adma.200801758</DOI>
        <Volume>21</Volume>
        <URL>http://onlinelibrary.wiley.com/doi/10.1002/adma.200801758/abstract</URL>
        <Language>English</Language>
        <Location>Institute of Textiles and Clothing The Hong Kong Polytechnic University Hung Hom, Kowloon, Hong Kong (China)</Location>
        <DateOfCitation>2017-06-26</DateOfCitation>
      </CommonFields>
      <CitationType>
        <Journal>
          <ISSN>1521-4095</ISSN>
          <Issue>6</Issue>
        </Journal>
      </CitationType>
    </Citation>
  </DATA_SOURCE>
  <MATERIALS>
    <Matrix>
      <MatrixComponent>
        <ChemicalName>poly(vinylidene flouride)</ChemicalName>
        <StdChemicalName>Poly(vinylidene fluoride)</StdChemicalName>
        <uSMILES>C(C(F)(F)[*])[*]</uSMILES>
        <Abbreviation>PVDF</Abbreviation>
        <Density>
          <description>inserted from ChemProps, NanoMine</description>
          <value>1.68</value>
          <unit>g/cm3</unit>
        </Density>
      </MatrixComponent>
    </Matrix>
    <Filler>
      <FillerComponent>
        <ChemicalName>graphite nanoplates</ChemicalName>
        <StdChemicalName>Graphite</StdChemicalName>
        <Abbreviation>xGnPs</Abbreviation>
        <Density>
          <description>inserted from ChemProps, NanoMine</description>
          <value>2.266</value>
          <unit>g/cm3</unit>
        </Density>
        <NonSphericalShape>
          <Width>
            <description>exfoliated graphite nanoplates with diameters of 0.5-25 micrometer</description>
            <value>12.75</value>
            <unit>micrometer</unit>
            <uncertainty>
              <type>absolute</type>
              <value>12.25</value>
            </uncertainty>
          </Width>
          <Length>
            <description>exfoliated graphite nanoplates with diameters of 0.5-25 micrometer</description>
            <value>12.75</value>
            <unit>micrometer</unit>
            <uncertainty>
              <type>absolute</type>
              <value>12.25</value>
            </uncertainty>
          </Length>
          <Depth>
            <description>exfoliated graphite nanoplates with thicknesses of 20-60 nm</description>
            <value>40</value>
            <unit>nm</unit>
            <uncertainty>
              <type>absolute</type>
              <value>20</value>
            </uncertainty>
          </Depth>
        </NonSphericalShape>
      </FillerComponent>
      <FillerProcessing>
        <ChooseParameter>
          <Other>acidic intercalation</Other>
        </ChooseParameter>
        <ChooseParameter>
          <Heating>
            <Description>rapid thermal treatment</Description>
          </Heating>
        </ChooseParameter>
        <ChooseParameter>
          <Other>ultrasonic powdering</Other>
        </ChooseParameter>
      </FillerProcessing>
      <FillerComposition>
        <Fraction>
          <mass>
            <value>0.010492168094092574</value>
            <source>computed by NanoMine</source>
          </mass>
          <volume>
            <value>0.0078</value>
            <source>reported</source>
          </volume>
        </Fraction>
      </FillerComposition>
    </Filler>
  </MATERIALS>
  <PROCESSING>
    <SolutionProcessing>
      <ChooseParameter>
        <Mixing>
          <Description>Desired amount of xGnPs was first ultrasonically dispersed in 200 mL of N,N-dimethylformamide (DMF) for 1 hr.</Description>
          <MixingMethod>ultra-sonication</MixingMethod>
          <ChemicalUsed>
            <description>N,N-dimethylformamide</description>
          </ChemicalUsed>
          <Time>
            <value>1</value>
            <unit>hours</unit>
          </Time>
        </Mixing>
      </ChooseParameter>
      <ChooseParameter>
        <Mixing>
          <Description>PVDF was added into the xGnP suspension, stirring for 30 min at 80 deg C.</Description>
          <MixingMethod>stirring</MixingMethod>
          <Time>
            <value>30</value>
            <unit>minutes</unit>
          </Time>
          <Temperature>
            <value>80</value>
            <unit>Celsius</unit>
          </Temperature>
        </Mixing>
      </ChooseParameter>
      <ChooseParameter>
        <Mixing>
          <Description>Then ultrasonicating for 2 hours.</Description>
          <MixingMethod>ultra-sonication</MixingMethod>
          <ChemicalUsed>
            <description>N,N-dimethylformamide</description>
          </ChemicalUsed>
          <Time>
            <value>2</value>
            <unit>hours</unit>
          </Time>
        </Mixing>
      </ChooseParameter>
      <ChooseParameter>
        <Drying-Evaporation>
          <Description>Poured onto a glass plate to form a thin film and dried at 70 deg C for 3 days.</Description>
          <Temperature>
            <value>70</value>
            <unit>Celsius</unit>
          </Temperature>
          <Time>
            <value>3</value>
            <unit>days</unit>
          </Time>
        </Drying-Evaporation>
      </ChooseParameter>
      <ChooseParameter>
        <Molding>
          <MoldingMode>hot-pressing</MoldingMode>
          <MoldingInfo>
            <Temperature>
              <value>200</value>
              <unit>Celsius</unit>
            </Temperature>
          </MoldingInfo>
        </Molding>
      </ChooseParameter>
    </SolutionProcessing>
  </PROCESSING>
  <CHARACTERIZATION>
    <Transmission_Electron_Microscopy>
      <EquipmentUsed>JEOL JSM-2010</EquipmentUsed>
    </Transmission_Electron_Microscopy>
    <Scanning_Electron_Microscopy>
      <EquipmentUsed>JEOL JSM-6490</EquipmentUsed>
    </Scanning_Electron_Microscopy>
    <Dielectric_and_Impedance_Spectroscopy_Analysis>
      <Equipment>Agilen 4294 A</Equipment>
      <Description>The dielectric porperties of the samples were measured in the frequency range of 50-10^7 Hz at room temperature</Description>
    </Dielectric_and_Impedance_Spectroscopy_Analysis>
  </CHARACTERIZATION>
  <PROPERTIES>
    <Electrical>
      <AC_DielectricDispersion>
        <Dielectric_Real_Permittivity>
          <description>measured at 1000 Hz and room temperature</description>
          <value>25.4423</value>
        </Dielectric_Real_Permittivity>
      </AC_DielectricDispersion>
      <AC_DielectricDispersion>
        <DielectricDispersionDependence>
          <FrequencyDependence>
            <condition>
              <temperature>
                <value>25</value>
                <unit>Celsius</unit>
              </temperature>
            </condition>
          </FrequencyDependence>
        </DielectricDispersionDependence>
        <Dielectric_Real_Permittivity>
          <data>
            <description>dependence of dielectric constants on the frequency for PVDF/xGnP nano composites at room temperature</description>
            <AxisLabel>
              <xName>Frequency</xName>
              <xUnit>Hz</xUnit>
              <yName>Dielectric permittivity</yName>
              <yUnit>dimensionless</yUnit>
            </AxisLabel>
            <data>
              <headers>
                <column id="0">frequency (Hz)</column>
                <column id="1">Dielectric Permittivity</column>
              </headers>
              <rows>
                <row id="0">
                  <column id="0">53.4586372606</column>
                  <column id="1">33.8412508779</column>
                </row>
                <row id="1">
                  <column id="0">53.4586372606</column>
                  <column id="1">24.9339073612</column>
                </row>
                <row id="2">
                  <column id="0">51.6552840554</column>
                  <column id="1">20.3792069301</column>
                </row>
                <row id="3">
                  <column id="0">59.2553097555</column>
                  <column id="1">33.4761096982</column>
                </row>
                <row id="4">
                  <column id="0">59.2553097555</column>
                  <column id="1">25.2486363287</column>
                </row>
                <row id="5">
                  <column id="0">65.6805319803</column>
                  <column id="1">34.5366595745</column>
                </row>
                <row id="6">
                  <column id="0">65.9628714676</column>
                  <column id="1">25.2443568671</column>
                </row>
                <row id="7">
                  <column id="0">72.8024593747</column>
                  <column id="1">34.6774468093</column>
                </row>
                <row id="8">
                  <column id="0">72.8024593747</column>
                  <column id="1">25.3137735357</column>
                </row>
                <row id="9">
                  <column id="0">80.6966376674</column>
                  <column id="1">34.7716236622</column>
                </row>
                <row id="10">
                  <column id="0">80.3129466931</column>
                  <column id="1">25.3515613288</column>
                </row>
                <row id="11">
                  <column id="0">89.4468042254</column>
                  <column id="1">34.5600843575</column>
                </row>
                <row id="12">
                  <column id="0">89.4468042254</column>
                  <column id="1">25.4687169669</column>
                </row>
                <row id="13">
                  <column id="0">99.1457762975</column>
                  <column id="1">34.7009670824</column>
                </row>
                <row id="14">
                  <column id="0">99.1457762975</column>
                  <column id="1">25.3988754048</column>
                </row>
                <row id="15">
                  <column id="0">109.896435572</column>
                  <column id="1">34.5600843575</column>
                </row>
                <row id="16">
                  <column id="0">109.896435572</column>
                  <column id="1">25.3446866278</column>
                </row>
                <row id="17">
                  <column id="0">121.81281949</column>
                  <column id="1">34.5600843575</column>
                </row>
                <row id="18">
                  <column id="0">121.81281949</column>
                  <column id="1">25.3601573275</column>
                </row>
                <row id="19">
                  <column id="0">135.021330901</column>
                  <column id="1">34.5366595745</column>
                </row>
                <row id="20">
                  <column id="0">135.021330901</column>
                  <column id="1">25.2828981485</column>
                </row>
                <row id="21">
                  <column id="0">149.662078873</column>
                  <column id="1">34.5835250286</column>
                </row>
                <row id="22">
                  <column id="0">150.09067161</column>
                  <column id="1">25.3744904695</column>
                </row>
                <row id="23">
                  <column id="0">165.890364901</column>
                  <column id="1">34.466480446</column>
                </row>
                <row id="24">
                  <column id="0">165.890364901</column>
                  <column id="1">25.3962923617</column>
                </row>
                <row id="25">
                  <column id="0">185.008560727</column>
                  <column id="1">33.6321138545</column>
                </row>
                <row id="26">
                  <column id="0">183.00403788</column>
                  <column id="1">25.203026115</column>
                </row>
                <row id="27">
                  <column id="0">204.254383641</column>
                  <column id="1">34.3731300551</column>
                </row>
                <row id="28">
                  <column id="0">203.380117911</column>
                  <column id="1">25.6193970584</column>
                </row>
                <row id="29">
                  <column id="0">225.91721694</column>
                  <column id="1">33.4590907062</column>
                </row>
                <row id="30">
                  <column id="0">225.91721694</column>
                  <column id="1">24.8916784067</column>
                </row>
                <row id="31">
                  <column id="0">249.877569335</column>
                  <column id="1">33.9734440788</column>
                </row>
                <row id="32">
                  <column id="0">250.951712657</column>
                  <column id="1">25.5024128482</column>
                </row>
                <row id="33">
                  <column id="0">278.893239195</column>
                  <column id="1">32.9208875367</column>
                </row>
                <row id="34">
                  <column id="0">277.567176279</column>
                  <column id="1">24.807434938</column>
                </row>
                <row id="35">
                  <column id="0">307.005425593</column>
                  <column id="1">33.7152865483</column>
                </row>
                <row id="36">
                  <column id="0">308.545647023</column>
                  <column id="1">25.0893607214</column>
                </row>
                <row id="37">
                  <column id="0">341.61115342</column>
                  <column id="1">32.6821752203</column>
                </row>
                <row id="38">
                  <column id="0">341.025524265</column>
                  <column id="1">24.4733025684</column>
                </row>
                <row id="39">
                  <column id="0">378.003894419</column>
                  <column id="1">34.5132506687</column>
                </row>
                <row id="40">
                  <column id="0">375.694641726</column>
                  <column id="1">26.2867870129</column>
                </row>
                <row id="41">
                  <column id="0">384.54559341</column>
                  <column id="1">23.9805233694</column>
                </row>
                <row id="42">
                  <column id="0">418.991934706</column>
                  <column id="1">33.5215360105</column>
                </row>
                <row id="43">
                  <column id="0">428.279322647</column>
                  <column id="1">24.3739432178</column>
                </row>
                <row id="44">
                  <column id="0">464.424425093</column>
                  <column id="1">33.1598444983</column>
                </row>
                <row id="45">
                  <column id="0">472.461709465</column>
                  <column id="1">24.1764330483</column>
                </row>
                <row id="46">
                  <column id="0">514.783289981</column>
                  <column id="1">33.3176018344</column>
                </row>
                <row id="47">
                  <column id="0">523.283810313</column>
                  <column id="1">24.3469152919</column>
                </row>
                <row id="48">
                  <column id="0">570.602710205</column>
                  <column id="1">33.1823354448</column>
                </row>
                <row id="49">
                  <column id="0">582.139840294</column>
                  <column id="1">24.3189179878</column>
                </row>
                <row id="50">
                  <column id="0">632.474789353</column>
                  <column id="1">33.2950192045</column>
                </row>
                <row id="51">
                  <column id="0">645.934262186</column>
                  <column id="1">25.0502137454</column>
                </row>
                <row id="52">
                  <column id="0">713.188239247</column>
                  <column id="1">33.4307449448</column>
                </row>
                <row id="53">
                  <column id="0">713.188239247</column>
                  <column id="1">24.4733025684</column>
                </row>
                <row id="54">
                  <column id="0">790.521273943</column>
                  <column id="1">32.935771769</column>
                </row>
                <row id="55">
                  <column id="0">790.521273943</column>
                  <column id="1">24.3739432178</column>
                </row>
                <row id="56">
                  <column id="0">876.239750135</column>
                  <column id="1">32.9804648552</column>
                </row>
                <row id="57">
                  <column id="0">876.239750135</column>
                  <column id="1">24.2996885191</column>
                </row>
                <row id="58">
                  <column id="0">971.252925158</column>
                  <column id="1">32.9581107363</column>
                </row>
                <row id="59">
                  <column id="0">966.634876725</column>
                  <column id="1">24.3189179878</column>
                </row>
                <row id="60">
                  <column id="0">1076.56864971</column>
                  <column id="1">33.1149083279</column>
                </row>
                <row id="61">
                  <column id="0">1076.56864971</column>
                  <column id="1">24.4733025684</column>
                </row>
                <row id="62">
                  <column id="0">1193.30405863</column>
                  <column id="1">33.0924630834</column>
                </row>
                <row id="63">
                  <column id="0">1193.30405863</column>
                  <column id="1">24.354119807</column>
                </row>
                <row id="64">
                  <column id="0">1322.69742084</column>
                  <column id="1">31.7732213663</column>
                </row>
                <row id="65">
                  <column id="0">1322.69742084</column>
                  <column id="1">24.489901794</column>
                </row>
                <row id="66">
                  <column id="0">1466.12127434</column>
                  <column id="1">29.8923102931</column>
                </row>
                <row id="67">
                  <column id="0">1466.12127434</column>
                  <column id="1">23.657528706</column>
                </row>
                <row id="68">
                  <column id="0">1625.09698529</column>
                  <column id="1">29.8720493216</column>
                </row>
                <row id="69">
                  <column id="0">1625.09698529</column>
                  <column id="1">23.5508334901</column>
                </row>
                <row id="70">
                  <column id="0">1799.10462078</column>
                  <column id="1">28.7981081001</column>
                </row>
                <row id="71">
                  <column id="0">1804.40420331</column>
                  <column id="1">23.3705548016</column>
                </row>
                <row id="72">
                  <column id="0">2013.83481675</column>
                  <column id="1">28.8714235442</column>
                </row>
                <row id="73">
                  <column id="0">1962.66644592</column>
                  <column id="1">23.8184785408</column>
                </row>
                <row id="74">
                  <column id="0">2213.13268191</column>
                  <column id="1">29.9938214697</column>
                </row>
                <row id="75">
                  <column id="0">2213.13268191</column>
                  <column id="1">23.5508334901</column>
                </row>
                <row id="76">
                  <column id="0">2453.10897015</column>
                  <column id="1">28.5841217338</column>
                </row>
                <row id="77">
                  <column id="0">2453.10897015</column>
                  <column id="1">23.4181408952</column>
                </row>
                <row id="78">
                  <column id="0">2719.10657172</column>
                  <column id="1">28.7006436994</column>
                </row>
                <row id="79">
                  <column id="0">2719.10657172</column>
                  <column id="1">23.2598962827</column>
                </row>
                <row id="80">
                  <column id="0">3013.94705181</column>
                  <column id="1">26.5028213057</column>
                </row>
                <row id="81">
                  <column id="0">3299.61539895</column>
                  <column id="1">23.0349419486</column>
                </row>
                <row id="82">
                  <column id="0">3340.757926</column>
                  <column id="1">31.9460348524</column>
                </row>
                <row id="83">
                  <column id="0">3640.01213585</column>
                  <column id="1">23.4181408952</column>
                </row>
                <row id="84">
                  <column id="0">3703.0058353</column>
                  <column id="1">31.0280873853</column>
                </row>
                <row id="85">
                  <column id="0">4059.50886109</column>
                  <column id="1">23.9665907209</column>
                </row>
                <row id="86">
                  <column id="0">4083.46009574</column>
                  <column id="1">30.9860400403</column>
                </row>
                <row id="87">
                  <column id="0">4472.20403939</column>
                  <column id="1">23.4578699802</column>
                </row>
                <row id="88">
                  <column id="0">4549.59957177</column>
                  <column id="1">30.1978791576</column>
                </row>
                <row id="89">
                  <column id="0">4957.13787749</column>
                  <column id="1">23.1811754222</column>
                </row>
                <row id="90">
                  <column id="0">5042.92562817</column>
                  <column id="1">30.1978791576</column>
                </row>
                <row id="91">
                  <column id="0">5494.65447462</column>
                  <column id="1">23.1811754222</column>
                </row>
                <row id="92">
                  <column id="0">5589.74443577</column>
                  <column id="1">29.9125850068</column>
                </row>
                <row id="93">
                  <column id="0">6090.4555293</column>
                  <column id="1">22.830215545</column>
                </row>
                <row id="94">
                  <column id="0">6195.85636612</column>
                  <column id="1">30.2183611259</column>
                </row>
                <row id="95">
                  <column id="0">6742.59246347</column>
                  <column id="1">23.8415605884</column>
                </row>
                <row id="96">
                  <column id="0">6903.1323459</column>
                  <column id="1">29.8963641362</column>
                </row>
                <row id="97">
                  <column id="0">7482.87610133</column>
                  <column id="1">23.0635933927</column>
                </row>
                <row id="98">
                  <column id="0">7659.16441495</column>
                  <column id="1">28.8819124047</column>
                </row>
                <row id="99">
                  <column id="0">8437.80546046</column>
                  <column id="1">29.7911426713</column>
                </row>
                <row id="100">
                  <column id="0">8437.80546046</column>
                  <column id="1">23.1027209847</column>
                </row>
                <row id="101">
                  <column id="0">9352.74077</column>
                  <column id="1">28.9940309625</column>
                </row>
                <row id="102">
                  <column id="0">9352.74077</column>
                  <column id="1">22.8689472094</column>
                </row>
                <row id="103">
                  <column id="0">10357.0079669</column>
                  <column id="1">26.607851954</column>
                </row>
                <row id="104">
                  <column id="0">10546.29344</column>
                  <column id="1">22.6759437509</column>
                </row>
                <row id="105">
                  <column id="0">11490.9960434</column>
                  <column id="1">29.0727728204</column>
                </row>
                <row id="106">
                  <column id="0">11761.7112453</column>
                  <column id="1">23.5523543143</column>
                </row>
                <row id="107">
                  <column id="0">12969.77986</column>
                  <column id="1">26.7283967539</column>
                </row>
                <row id="108">
                  <column id="0">12920.4220849</column>
                  <column id="1">22.5609244114</column>
                </row>
                <row id="109">
                  <column id="0">14348.7491135</column>
                  <column id="1">26.607851954</column>
                </row>
                <row id="110">
                  <column id="0">14610.9879544</column>
                  <column id="1">22.5609244114</column>
                </row>
                <row id="111">
                  <column id="0">15919.7926485</column>
                  <column id="1">28.8959034798</column>
                </row>
                <row id="112">
                  <column id="0">16294.8454171</column>
                  <column id="1">23.6346248277</column>
                </row>
                <row id="113">
                  <column id="0">17951.4015092</column>
                  <column id="1">28.0275666874</column>
                </row>
                <row id="114">
                  <column id="0">17951.4015092</column>
                  <column id="1">22.2570503852</column>
                </row>
                <row id="115">
                  <column id="0">19897.9231698</column>
                  <column id="1">25.5933542785</column>
                </row>
                <row id="116">
                  <column id="0">20698.8562635</column>
                  <column id="1">23.0245320687</column>
                </row>
                <row id="117">
                  <column id="0">22437.202287</column>
                  <column id="1">27.7439589652</column>
                </row>
                <row id="118">
                  <column id="0">22965.7980435</column>
                  <column id="1">23.0781187566</column>
                </row>
                <row id="119">
                  <column id="0">25421.4042221</column>
                  <column id="1">25.8257769694</column>
                </row>
                <row id="120">
                  <column id="0">24941.3536205</column>
                  <column id="1">22.1066516695</column>
                </row>
                <row id="121">
                  <column id="0">28043.9410933</column>
                  <column id="1">25.2315228338</column>
                </row>
                <row id="122">
                  <column id="0">31046.7525708</column>
                  <column id="1">27.489835137</column>
                </row>
                <row id="123">
                  <column id="0">31138.2063005</column>
                  <column id="1">22.2872526916</column>
                </row>
                <row id="124">
                  <column id="0">34455.4418934</column>
                  <column id="1">24.8495209727</column>
                </row>
                <row id="125">
                  <column id="0">38028.0732611</column>
                  <column id="1">26.3460521841</column>
                </row>
                <row id="126">
                  <column id="0">38520.5957796</column>
                  <column id="1">22.1066516695</column>
                </row>
                <row id="127">
                  <column id="0">42292.4287439</column>
                  <column id="1">25.7791241842</column>
                </row>
                <row id="128">
                  <column id="0">43065.36842</column>
                  <column id="1">22.1066516695</column>
                </row>
                <row id="129">
                  <column id="0">46967.7728374</column>
                  <column id="1">25.7791241842</column>
                </row>
                <row id="130">
                  <column id="0">49684.9137773</column>
                  <column id="1">22.9466077754</column>
                </row>
                <row id="131">
                  <column id="0">52684.6444687</column>
                  <column id="1">25.5803428176</column>
                </row>
                <row id="132">
                  <column id="0">57403.9632582</column>
                  <column id="1">26.3460521841</column>
                </row>
                <row id="133">
                  <column id="0">58147.4335981</column>
                  <column id="1">22.1066516695</column>
                </row>
                <row id="134">
                  <column id="0">63901.9569007</column>
                  <column id="1">27.4818482</column>
                </row>
                <row id="135">
                  <column id="0">63901.9569007</column>
                  <column id="1">21.9820960365</column>
                </row>
                <row id="136">
                  <column id="0">70831.0283271</column>
                  <column id="1">27.6688161197</column>
                </row>
                <row id="137">
                  <column id="0">70831.0283271</column>
                  <column id="1">21.7105383595</column>
                </row>
                <row id="138">
                  <column id="0">78511.4387289</column>
                  <column id="1">24.1682382811</column>
                </row>
                <row id="139">
                  <column id="0">87024.6579342</column>
                  <column id="1">27.6125925756</column>
                </row>
                <row id="140">
                  <column id="0">87024.6579342</column>
                  <column id="1">21.8088962618</column>
                </row>
                <row id="141">
                  <column id="0">96460.9897763</column>
                  <column id="1">24.2092399129</column>
                </row>
                <row id="142">
                  <column id="0">106920.529991</column>
                  <column id="1">27.6125925756</column>
                </row>
                <row id="143">
                  <column id="0">106920.529991</column>
                  <column id="1">21.7350861699</column>
                </row>
                <row id="144">
                  <column id="0">118514.227981</column>
                  <column id="1">23.8588868021</column>
                </row>
                <row id="145">
                  <column id="0">131365.063707</column>
                  <column id="1">26.8373539349</column>
                </row>
                <row id="146">
                  <column id="0">131365.063707</column>
                  <column id="1">21.58821455</column>
                </row>
                <row id="147">
                  <column id="0">145609.3522</column>
                  <column id="1">23.6174614719</column>
                </row>
                <row id="148">
                  <column id="0">161398.189517</column>
                  <column id="1">26.2969736679</column>
                </row>
                <row id="149">
                  <column id="0">161398.189517</column>
                  <column id="1">21.4423353932</column>
                </row>
                <row id="150">
                  <column id="0">178899.055492</column>
                  <column id="1">23.7217777153</column>
                </row>
                <row id="151">
                  <column id="0">198297.590274</column>
                  <column id="1">26.1015721568</column>
                </row>
                <row id="152">
                  <column id="0">198297.590274</column>
                  <column id="1">21.369765891</column>
                </row>
                <row id="153">
                  <column id="0">219799.563505</column>
                  <column id="1">23.2598962827</column>
                </row>
                <row id="154">
                  <column id="0">243633.057014</column>
                  <column id="1">25.6976845068</column>
                </row>
                <row id="155">
                  <column id="0">243633.057014</column>
                  <column id="1">20.6574428847</column>
                </row>
                <row id="156">
                  <column id="0">270050.884195</column>
                  <column id="1">22.799277449</column>
                </row>
                <row id="157">
                  <column id="0">299333.271716</column>
                  <column id="1">25.3343780715</column>
                </row>
                <row id="158">
                  <column id="0">299333.271716</column>
                  <column id="1">20.1047185472</column>
                </row>
                <row id="159">
                  <column id="0">329662.877206</column>
                  <column id="1">23.8588868021</column>
                </row>
                <row id="160">
                  <column id="0">339274.653635</column>
                  <column id="1">20.0502661252</column>
                </row>
                <row id="161">
                  <column id="0">367767.858164</column>
                  <column id="1">25.6976845068</column>
                </row>
                <row id="162">
                  <column id="0">374132.413297</column>
                  <column id="1">20.4831035116</column>
                </row>
                <row id="163">
                  <column id="0">407645.975848</column>
                  <column id="1">25.1973306346</column>
                </row>
                <row id="164">
                  <column id="0">414700.657846</column>
                  <column id="1">20.1958014079</column>
                </row>
                <row id="165">
                  <column id="0">451848.191559</column>
                  <column id="1">24.7234765831</column>
                </row>
                <row id="166">
                  <column id="0">459667.832845</column>
                  <column id="1">19.811526636</column>
                </row>
                <row id="167">
                  <column id="0">500843.379579</column>
                  <column id="1">24.5231340285</column>
                </row>
                <row id="168">
                  <column id="0">512642.697593</column>
                  <column id="1">20.0852542982</column>
                </row>
                <row id="169">
                  <column id="0">564758.649726</column>
                  <column id="1">21.7978087897</column>
                </row>
                <row id="170">
                  <column id="0">625997.04073</column>
                  <column id="1">23.5774620971</column>
                </row>
                <row id="171">
                  <column id="0">625997.04073</column>
                  <column id="1">19.2379075231</column>
                </row>
                <row id="172">
                  <column id="0">689636.749172</column>
                  <column id="1">23.2261260899</column>
                </row>
                <row id="173">
                  <column id="0">705883.830893</column>
                  <column id="1">19.205325517</column>
                </row>
                <row id="174">
                  <column id="0">769114.604489</column>
                  <column id="1">22.7144136917</column>
                </row>
                <row id="175">
                  <column id="0">787234.096884</column>
                  <column id="1">18.7322351616</column>
                </row>
                <row id="176">
                  <column id="0">864082.576482</column>
                  <column id="1">22.1452282824</column>
                </row>
                <row id="177">
                  <column id="0">871741.018123</column>
                  <column id="1">18.3337322022</column>
                </row>
                <row id="178">
                  <column id="0">961305.442026</column>
                  <column id="1">19.9350439147</column>
                </row>
                <row id="179">
                  <column id="0">1065542.53262</column>
                  <column id="1">20.7697980243</column>
                </row>
                <row id="180">
                  <column id="0">1065542.53262</column>
                  <column id="1">17.7346304713</column>
                </row>
                <row id="181">
                  <column id="0">1181082.34821</column>
                  <column id="1">19.5535209292</column>
                </row>
                <row id="182">
                  <column id="0">1320429.9007</column>
                  <column id="1">18.8825251003</column>
                </row>
                <row id="183">
                  <column id="0">1451105.39509</column>
                  <column id="1">18.2716834656</column>
                </row>
                <row id="184">
                  <column id="0">1608452.89143</column>
                  <column id="1">18.2716834656</column>
                </row>
                <row id="185">
                  <column id="0">1782862.02553</column>
                  <column id="1">17.4602102876</column>
                </row>
                <row id="186">
                  <column id="0">1962666.44592</column>
                  <column id="1">17.2133628816</column>
                </row>
                <row id="187">
                  <column id="0">2190465.98052</column>
                  <column id="1">17.1434782164</column>
                </row>
                <row id="188">
                  <column id="0">2448903.56843</column>
                  <column id="1">16.4684203424</column>
                </row>
                <row id="189">
                  <column id="0">2691257.73229</column>
                  <column id="1">16.1833897503</column>
                </row>
                <row id="190">
                  <column id="0">2971468.57786</column>
                  <column id="1">16.2033525998</column>
                </row>
                <row id="191">
                  <column id="0">3335030.81428</column>
