Repository: jhyang13/Duke-MaterialsMine-Jiahui-Fork

# materialsmine
MaterialsMine App

# MaterialsMine_Jiahui
yaml_converter App

## :high_brightness: Folder Structure
| :house: Root Directory | | |
| -  | :-: | - |
| :open_file_folder: app | Frontend Application | [Link](https://github.com/Duke-MatSci/materialsmine/tree/main/app) |
| :open_file_folder: nginx | A proxy server | [Link](https://github.com/Duke-MatSci/materialsmine/tree/main/router) |
| :open_file_folder: restfulservice | Backend Server Application | [Link](https://github.com/Duke-MatSci/materialsmine/tree/main/resfulservice) |
| :open_file_folder: services | Managed Services | WIP |

File: whyis/materialsmine/tests/xml/L155_S2_Roy_2005.xml (part 3 of 3)
<?xml version="1.0" encoding="UTF-8"?>
              <yName>Real Part of Dielectric Permittivity</yName>
            </AxisLabel>
            <data>
              <headers>
                <column id="0">Frequency (Hz)</column>
                <column id="1">Real Part of Dielectric Permittivity</column>
              </headers>
              <rows>
                <row id="0">
                  <column id="0">0.002078949</column>
                  <column id="1">3.21</column>
                </row>
                <row id="1">
                  <column id="0">0.005239995</column>
                  <column id="1">2.88</column>
                </row>
                <row id="2">
                  <column id="0">0.013207416</column>
                  <column id="1">2.595</column>
                </row>
                <row id="3">
                  <column id="0">0.033289313</column>
                  <column id="1">2.385</column>
                </row>
                <row id="4">
                  <column id="0">0.082305244</column>
                  <column id="1">2.2425</column>
                </row>
                <row id="5">
                  <column id="0">0.203493333</column>
                  <column id="1">2.175</column>
                </row>
                <row id="6">
                  <column id="0">0.512905286</column>
                  <column id="1">2.1</column>
                </row>
                <row id="7">
                  <column id="0">1.292778627</column>
                  <column id="1">2.055</column>
                </row>
                <row id="8">
                  <column id="0">3.258450684</column>
                  <column id="1">2.025</column>
                </row>
                <row id="9">
                  <column id="0">7.902591204</column>
                  <column id="1">2.01</column>
                </row>
                <row id="10">
                  <column id="0">20.30583336</column>
                  <column id="1">1.995</column>
                </row>
                <row id="11">
                  <column id="0">50.20459806</column>
                  <column id="1">1.965</column>
                </row>
                <row id="12">
                  <column id="0">126.540773</column>
                  <column id="1">1.95</column>
                </row>
                <row id="13">
                  <column id="0">318.9462293</column>
                  <column id="1">1.95</column>
                </row>
                <row id="14">
                  <column id="0">773.5276395</column>
                  <column id="1">1.95</column>
                </row>
                <row id="15">
                  <column id="0">1949.677704</column>
                  <column id="1">1.935</column>
                </row>
                <row id="16">
                  <column id="0">4914.165902</column>
                  <column id="1">1.9275</column>
                </row>
                <row id="17">
                  <column id="0">12386.16334</column>
                  <column id="1">1.935</column>
                </row>
                <row id="18">
                  <column id="0">30623.82819</column>
                  <column id="1">1.9275</column>
                </row>
                <row id="19">
                  <column id="0">78688.41195</column>
                  <column id="1">1.92</column>
                </row>
                <row id="20">
                  <column id="0">190839.8845</column>
                  <column id="1">1.92</column>
                </row>
                <row id="21">
                  <column id="0">481012.2468</column>
                  <column id="1">1.905</column>
                </row>
              </rows>
            </data>
          </data>
        </Dielectric_Real_Permittivity>
        <Dielectric_Loss_Tangent>
          <data>
            <description>Measured at 25 Celsius</description>
            <AxisLabel>
              <xName>Frequency</xName>
              <xUnit>Hz</xUnit>
              <yName>Loss tangent</yName>
            </AxisLabel>
            <data>
              <headers>
                <column id="0">Frequency (Hz)</column>
                <column id="1">tan delta</column>
              </headers>
              <rows>
                <row id="0">
                  <column id="0">0.002132876</column>
                  <column id="1">0.189265537</column>
                </row>
                <row id="1">
                  <column id="0">0.005323618</column>
                  <column id="1">0.152777778</column>
                </row>
                <row id="2">
                  <column id="0">0.013287653</column>
                  <column id="1">0.12405838</column>
                </row>
                <row id="3">
                  <column id="0">0.033643142</column>
                  <column id="1">0.093691149</column>
                </row>
                <row id="4">
                  <column id="0">0.08278107</column>
                  <column id="1">0.066148776</column>
                </row>
                <row id="5">
                  <column id="0">0.209594224</column>
                  <column id="1">0.045433145</column>
                </row>
                <row id="6">
                  <column id="0">0.523143327</column>
                  <column id="1">0.032015066</column>
                </row>
                <row id="7">
                  <column id="0">1.305756117</column>
                  <column id="1">0.02306968</column>
                </row>
                <row id="8">
                  <column id="0">3.25914324</column>
                  <column id="1">0.016949153</column>
                </row>
                <row id="9">
                  <column id="0">8.134761557</column>
                  <column id="1">0.013182674</column>
                </row>
                <row id="10">
                  <column id="0">20.30421516</column>
                  <column id="1">0.010122411</column>
                </row>
                <row id="11">
                  <column id="0">50.67894742</column>
                  <column id="1">0.007768362</column>
                </row>
                <row id="12">
                  <column id="0">126.4937202</column>
                  <column id="1">0.006355932</column>
                </row>
                <row id="13">
                  <column id="0">315.7259981</column>
                  <column id="1">0.005178908</column>
                </row>
                <row id="14">
                  <column id="0">788.0462816</column>
                  <column id="1">0.004237288</column>
                </row>
                <row id="15">
                  <column id="0">1966.949018</column>
                  <column id="1">0.003766478</column>
                </row>
                <row id="16">
                  <column id="0">4909.468555</column>
                  <column id="1">0.003295669</column>
                </row>
                <row id="17">
                  <column id="0">12430.33287</column>
                  <column id="1">0.003060264</column>
                </row>
                <row id="18">
                  <column id="0">30585.61668</column>
                  <column id="1">0.002589454</column>
                </row>
                <row id="19">
                  <column id="0">77440.03084</column>
                  <column id="1">0.002589454</column>
                </row>
                <row id="20">
                  <column id="0">190546.0718</column>
                  <column id="1">0.002354049</column>
                </row>
                <row id="21">
                  <column id="0">489390.0918</column>
                  <column id="1">0.002354049</column>
                </row>
              </rows>
            </data>
          </data>
        </Dielectric_Loss_Tangent>
      </AC_DielectricDispersion>
      <DielectricBreakdownStrength>
        <Condition>25 Celsius</Condition>
        <WeibullPlot>
          <data>
            <AxisLabel>
              <xName>Breakdown Strength</xName>
              <xUnit>kV/mm</xUnit>
              <yName>Probability of Failure</yName>
              <yUnit>%</yUnit>
            </AxisLabel>
            <data>
              <headers>
                <column id="0">Breakdown Strength (kV/mm)</column>
                <column id="1">Probability of Failure (%)</column>
              </headers>
              <rows>
                <row id="0">
                  <column id="0">134.3096058</column>
                  <column id="1">12.5086297</column>
                </row>
                <row id="1">
                  <column id="0">135.4974638</column>
                  <column id="1">18.69779897</column>
                </row>
                <row id="2">
                  <column id="0">136.6958274</column>
                  <column id="1">24.93299398</column>
                </row>
                <row id="3">
                  <column id="0">137.9047896</column>
                  <column id="1">31.18775889</column>
                </row>
                <row id="4">
                  <column id="0">145.3864394</column>
                  <column id="1">37.44027712</column>
                </row>
                <row id="5">
                  <column id="0">150.5983687</column>
                  <column id="1">43.73113085</column>
                </row>
                <row id="6">
                  <column id="0">168.8625957</column>
                  <column id="1">49.92556641</column>
                </row>
                <row id="7">
                  <column id="0">208.5987317</column>
                  <column id="1">56.22166161</column>
                </row>
                <row id="8">
                  <column id="0">271.6654549</column>
                  <column id="1">62.45004225</column>
                </row>
                <row id="9">
                  <column id="0">281.4043353</column>
                  <column id="1">68.73755053</column>
                </row>
                <row id="10">
                  <column id="0">460.765468</column>
                  <column id="1">74.97001936</column>
                </row>
                <row id="11">
                  <column id="0">554.3522963</column>
                  <column id="1">81.0239571</column>
                </row>
                <row id="12">
                  <column id="0">559.2550864</column>
                  <column id="1">87.5667591</column>
                </row>
                <row id="13">
                  <column id="0">940.2240538</column>
                  <column id="1">93.3498204</column>
                </row>
              </rows>
            </data>
          </data>
        </WeibullPlot>
        <WeibullParameter>
          <description>25 Celsius</description>
          <data>
            <AxisLabel>
              <xName>Breakdown Strength</xName>
              <xUnit>kV/mm</xUnit>
              <yName>Weibull Parameter</yName>
            </AxisLabel>
            <data>
              <headers>
                <column id="0">Breakdown Strength (kV/mm)</column>
                <column id="1">Weibull Parameter</column>
              </headers>
              <rows>
                <row id="0">
                  <column id="0">134.527754422</column>
                  <column id="1">-0.856815879695</column>
                </row>
                <row id="1">
                  <column id="0">134.381128734</column>
                  <column id="1">-0.640376906827</column>
                </row>
                <row id="2">
                  <column id="0">136.248706873</column>
                  <column id="1">-0.486164138659</column>
                </row>
                <row id="3">
                  <column id="0">136.496879483</column>
                  <column id="1">-0.365093588212</column>
                </row>
                <row id="4">
                  <column id="0">148.839039321</column>
                  <column id="1">-0.184502320226</column>
                </row>
                <row id="5">
                  <column id="0">167.598110021</column>
                  <column id="1">-0.113483282254</column>
                </row>
                <row id="6">
                  <column id="0">206.482712325</column>
                  <column id="1">-0.0505807057642</column>
                </row>
                <row id="7">
                  <column id="0">269.668610582</column>
                  <column id="1">0.00961638356449</column>
                </row>
                <row id="8">
                  <column id="0">280.292146886</column>
                  <column id="1">0.0569624088792</column>
                </row>
                <row id="9">
                  <column id="0">547.84911383</column>
                  <column id="1">0.148948972348</column>
                </row>
                <row id="10">
                  <column id="0">558.490395869</column>
                  <column id="1">0.18885490797</column>
                </row>
                <row id="11">
                  <column id="0">460.021956525</column>
                  <column id="1">0.104984805984</column>
                </row>
                <row id="12">
                  <column id="0">144.972830719</column>
                  <column id="1">-0.265666935051</column>
                </row>
              </rows>
            </data>
          </data>
        </WeibullParameter>
      </DielectricBreakdownStrength>
    </Electrical>
    <Thermal>
      <MeasurementMethod>DSC</MeasurementMethod>
      <Crystallinity>
        <DegreeOfCrystallization>
          <value>44</value>
          <unit>%</unit>
          <uncertainty>
            <type>absolute</type>
            <value>1</value>
          </uncertainty>
        </DegreeOfCrystallization>
      </Crystallinity>
      <MeltingTemperature>
        <value>109</value>
        <unit>Celsius</unit>
        <uncertainty>
          <type>absolute</type>
          <value>0.5</value>
        </uncertainty>
      </MeltingTemperature>
    </Thermal>
  </PROPERTIES>
  <MICROSTRUCTURE>
    <ImageFile>
      <File>https://nanomine.org/nmr/blob?id=5ac5c7abe74a1d06fd9ac3c0</File>
      <Description>Representative image of nanoparticle dispersion in matrix</Description>
      <MicroscopyType>SEM</MicroscopyType>
    </ImageFile>
  </MICROSTRUCTURE>
</PolymerNanocomposite>
